Repository: Saloni1327/17-4PH-Stainless-Steel-Heat-Treatment

# Optimization of Cryogenic Treatment and Aging Parameters for 17-4 PH Stainless Steel

An experimental materials engineering study investigating how **standard aging, double aging, and cryogenic treatment followed by aging** influence the microstructure, mechanical properties, phase behavior, and corrosion performance of 17-4 PH precipitation-hardening stainless steel.

**Project:** B.Tech Major Project  
**Institution:** [COEP Technological University](https://www.coeptech.ac.in/)  
**Year:** 2025

---

## Overview

17-4 PH stainless steel is a precipitation-hardening alloy whose mechanical and corrosion properties are strongly influenced by its thermal history. Increasing strength and hardness through heat treatment can introduce trade-offs with ductility, toughness, and corrosion resistance.

This project investigated different thermal and cryogenic treatment routes to establish **processing–structure–property relationships** and determine how treatment parameters can be tailored for different engineering requirements.

The study compared seven material conditions and evaluated their:

- Yield and tensile strength
- Rockwell and Vickers hardness
- Ductility
- Impact toughness
- Microstructural evolution
- Phase constitution
- Corrosion behavior

Rather than identifying a single universally optimal treatment, the study demonstrated how different processing routes favor different combinations of material properties.

---

## Research Objective

The objective of this work was to evaluate whether **modified aging schedules and deep cryogenic treatment** could be used to tailor the performance of 17-4 PH stainless steel.

The study focused on three questions:

1. How do standard aging, double aging, and cryogenic treatment affect the microstructure of 17-4 PH stainless steel?
2. How do these microstructural changes influence mechanical and corrosion properties?
3. Which treatment conditions provide favorable property combinations for different engineering requirements?

---

## Experimental Approach

A commercially available **12 mm diameter 17-4 PH stainless-steel bar** was used as the starting material.

Seven material conditions were investigated:

| Condition | Treatment Route |
|---|---|
| **AR** | As Received |
| **SA** | Standard Aging |
| **DA1B** | Double Aging — Route 1 |
| **DA2B** | Double Aging — Route 2 |
| **CA1B** | 3 h Cryogenic Treatment + Aging |
| **CA2B** | 6 h Cryogenic Treatment + Aging |
| **CA3B** | 9 h Cryogenic Treatment + Aging |

All heat-treated specimens first underwent solution annealing at:

**1040 °C for 30 minutes → Air Cooling**

The subsequent treatment schedules were:

### Standard Aging

**SA**
- Aging: **480 °C for 1 h**

### Double Aging

**DA1B**
- First aging: **480 °C for 2 h**
- Second aging: **550 °C for 4 h**

**DA2B**
- First aging: **520 °C for 2 h**
- Second aging: **570 °C for 4 h**

### Cryogenic Treatment + Aging

Cryogenic treatment was performed using **liquid nitrogen at −196 °C**, followed by aging at **480 °C for 1 h**.

**CA1B:** 3 h cryogenic treatment  
**CA2B:** 6 h cryogenic treatment  
**CA3B:** 9 h cryogenic treatment

---

## Heat-Treatment Process
The experimental matrix was designed to compare conventional aging with modified double-aging and cryogenic-aging routes while maintaining a common solution-treatment baseline.

---

## Characterization

A combination of mechanical, microstructural, structural, and electrochemical characterization techniques was used to evaluate the treatment conditions.

### Mechanical Characterization

- Rockwell C hardness
- Vickers microhardness
- Tensile testing
- Yield strength
- Ultimate tensile strength
- Percentage elongation
- Charpy impact testing

### Structural & Microstructural Characterization

- Metallographic sample preparation
- Optical microscopy
- X-ray Diffraction (XRD)
- Phase and peak-shift analysis

### Corrosion Characterization

- Potentiodynamic polarization
- Tafel extrapolation
- Corrosion current density
- Corrosion-rate analysis

Three specimens were evaluated for each heat-treatment condition during Charpy impact testing, with average values used for comparison.

---

# Results

CA3B exhibited the lowest measured elongation, indicating that prolonged cryogenic treatment did not provide the most favorable ductility response under the investigated conditions.
---

### Materials Processing

- Heat-treatment design
- Solution annealing
- Precipitation aging
- Double aging
- Deep cryogenic treatment
- Metallographic sample preparation

### Materials Characterization

- Optical microscopy
- X-ray diffraction
- Rockwell hardness testing
- Vickers microhardness testing
- Tensile testing
- Charpy impact testing
- Potentiodynamic polarization
- Tafel extrapolation

# Results

This folder contains summarized results from the 17-4 PH stainless steel heat-treatment study.

Results include mechanical properties, hardness, impact toughness, XRD, microstructural observations, and corrosion behavior.

File: results/README.md
# Results

This folder contains summarized results from the 17-4 PH stainless steel heat-treatment study.

Results include mechanical properties, hardness, impact toughness, XRD, microstructural observations, and corrosion behavior.

File: results/summary.md
# Experimental Results Summary

## Mechanical Properties

| Condition | Yield Strength (MPa) | UTS (MPa) | Elongation (%) |
|-----------|----------------------:|----------:|---------------:|
| AR | 710 | 1508 | 17.30 |
| SA | **812** | 1276.5 | 17.04 |
| DA1B | 685 | 1591.6 | 19.00 |
| DA2B | 617 | 1790.3 | **19.80** |
| CA1B | 481 | **2101** | 17.16 |
| CA2B | 568.5 | 1931.5 | 18.84 |
| CA3B | 653.5 | 1969.0 | 15.45 |

## Hardness

| Condition | Rockwell C (HRC) | Microhardness (HV) |
|-----------|------------------:|-------------------:|
| AR | 40.00 | 343.86 |
| SA | 46.33 | 424.72 |
| DA1B | 41.33 | 382.57 |
| DA2B | 38.00 | 319.66 |
| CA1B | 45.66 | 439.02 |
| CA2B | **48.66** | **506.03** |
| CA3B | 45.66 | 455.92 |

## Impact Toughness

| Condition | Impact Energy (J) |
|-----------|------------------:|
| AR | 35.38 |
| SA | 38.30 |
| DA1B | 53.56 |
| DA2B | **60.97** |
| CA1B | 36.03 |
| CA2B | 33.00 |
| CA3B | 39.73 |

## Corrosion

| Condition | Corrosion Rate (mm/year) |
|-----------|--------------------------:|
| AR | **0.145** |
| SA | 1.042 |
| DA1B | 3.036 |
| DA2B | 2.838 |
| CA1B | 0.385 |
| CA2B | 1.338 |
| CA3B | **4.031** |

## Key Observations

- **SA** produced the highest measured yield strength: 812 MPa.
- **CA1B** produced the highest measured UTS: 2101 MPa.
- **CA2B** produced the highest hardness: 48.66 HRC / 506 HV.
- **DA2B** produced the highest elongation: 19.80%.
- **DA2B** produced the highest impact energy: 60.97 J.
- **AR** exhibited the lowest measured corrosion rate: 0.145 mm/year.

The results demonstrate that the optimum heat-treatment condition depends on the target material property rather than a single universally optimal treatment.
